Repository: BoZenKhaa/blog

File: _posts/welding.md
# Domácí Sváření

## Sváření obalovanou elektrodou MMA

## Svářečka
Zatěžovatel: v procentech, kolik času může být zapnutá. 60% je dostatečné.

### Pozice


### Elektrody a jejich výběr
Ideálně chceš bazické elektrody, označení E-B, nebo OK. Dávají se na +. 2mm na všechno. Je potřeba je vysoušet, nebo kupovat vakuované v menším množství. 
 
Další možností jsou rutilové elektrody, označení E-R. Dávají se na -. Problém je že struska nevyplavává tak snadno, a tak je snadné si ji zavařit do sváru.

### Příprava spoje
Spoj je třeba vyčistit a obrousit, aby byl bez rzi. Supr důležité je připravit místo na kostru, to pak dělá bludné proudy a je to celé špatně.

Na broušení hran jsou supr lamelové kotouče, neskáče po materiálu. Oproti kamenému má menší úběr materílu, líp se s tím pracuje. 
Na vybrušování rovné plocy sváru je lepší unašeč se smirkovým kotoučem, dělá se tím lépe rovná plocha.
Na řezeání řezné kotouče, doporučení Tyrolit 1.6mm. 
Broušení dělat se štítem a zástěrou. 

Na tupé spoje se strhne hrana materiálu, aby kolmá výška byla cca 2mm. Strhává se úhel 50 stupňů.
Když se to dělá u jeklů na kolmo, vnitřní kout se nesráží.  


#### Výběr tloušťky elektrody
tenké plechy - 1.6 mm elektroda
1-5 mm materiál - 2 mm elektroda, podle sváru a polohy je třeba víc vrstev
5-10 mm materiál - 2.5 mm elektroda, podle sváru a polohy je třeba víc vrstev

Čím větší průměr elektrody, tím větší proud a tím větší průměr sváru.

### Sváření
Obecně, zapaluji na krátké vzdálenosti, cca 2-3 mm, a pak jedu, elektrodou mířím dozadu a táhnu lázeň za sebou. Elektrodu tahnu pod úhlem 45 stupňů, a snažím se držet ji kolmo na materiál, konstantní rychostí. Na konci tahu se kousek vrátím a odtahnu, aby na konci nebyla díra. Dobrý svár přechází plynule do materiálu, je li tam kolmá hrana, je to přeteklé. 

Úhel mezi elektrodou a materiálem je důležitý. Velký úhel způsobuje hlubší průnik, malý úhel menší, takže pro tenké materiály lze zkoušet s menším úhlem.

Elektrodou chceš držet lázeň ve tavru elipsy, s hlavní osou ve směru svařování. 

### trénovací sváry
Housenky na materiálu

Typý svar

Koutový svar

Vertikální svar - padák a zespoida dolů


### Konsturkce
Např. rám z jeklů: 
Heftnou se jedním bodem vnější/vnitřní rohy podle vinglu, podle toho jak se roh rozchází. Pak se to všechno nakolmí a zkontrouje přeměřením úhlopříček, případně kopne se do toho aby to bylo správně. Pak se heftne v každém rohu druhý bod, aby držel tvar, a otočí se to a heftne se to z druhé strany. Pak se vaří celá jedna strana ploché spoje, pak druhá strana, a pak kouty. 

Vnější rohy se vaří shora dolů, vnitřní se postaví na vaření horizontálně.

Brána: konstrukce z jeklů, 40x40x3mm, síťovina 50x50mm, 4mm, sloupky 120x120x4mm.
3mm jekly jsou dobrý kompromis váhy a toho že to nepropálíš.
Panty navařovací, krabice na zámek, a navařovací věc na zámek.

FB skupina ploty a brány, zámečnické: https://www.facebook.com/groups/ploty.oploceni



### Maska
Tři nastavení: 

- tmavost (zvenčí) - na elektrodu na alespoň 11, MIG na cca 10, 
- citlivsot (uvnitř) - jak rychle se ztmaví - ideál co nejrychleji,
- zpoždění (uvnitř) - jak rychle se zase zjasní - ideál co nejpomaleji.

Nastavení tak, aby si člověk nezničil oči.

### Zdroje
